Repository: pikachu444/cae-material-platform

# CAE Material Platform

재료를 찾고, 시험 데이터를 검토해 모델을 맞추고, 사용할 수 있는 솔버 카드를 받는 작업을 한
곳에서 이어 가는 엔지니어링 플랫폼입니다. 일반 화면에서는 재료명, 물성, 곡선, 작업 상태처럼
업무에 필요한 정보만 보입니다. 상세 식별값과 계산 근거는 필요할 때 Evidence와 Advanced에서
확인합니다.

## 새 프론트엔드와 외부 테스트

### 접속 주소와 시안 원본

| 용도 | 주소·위치 | 현재 상태 |
| --- | --- | --- |
| 실제 API에 연결된 새 화면 | <http://127.0.0.1:5174/materials> | 로컬 개발 서버 |
| 비교할 기존 대표 시안 | <http://127.0.0.1:8767/index.html> | 합성 데이터로 작동하는 독립 시안 |
| 기존 시안 외부 주소 | <https://mathematics-integer-hardwood-journals.trycloudflare.com/index.html> | 2026-09-08 접속 확인 · 합성 데이터 시안 |
| 실제 앱 외부 주소 | <https://invalid-volume-intranet-crossing.trycloudflare.com/materials> | 2026-09-08 화면·API 접속 확인 |

임시 도메인은 영구 주소가 아닙니다. 터널을 종료하거나 주소가 바뀌면
[주소 발급 절차](apps/web-next/README.md#외부-테스트-cloudflare)로 새 주소를 받고,
**위 표의 해당 외부 주소와 확인 날짜를 갱신**합니다. 아래 Docker 방식은 localhost 호스트 헤더를 전달하므로 Vite에 새 도메인을 추가하지 않아도 됩니다.
이전 주소가 계속 동작한다고 가정하지 않습니다.

원격 기기에서는 위 표의 **외부 주소**를 사용합니다. 현재 터널은 `cmp-rd02-reference-tunnel`(시안),
`cmp-rd02-app-tunnel`(실제 앱)입니다. PC·Docker Desktop·각 서버·터널이 켜져 있어야 합니다.
컨테이너가 멈췄다면 `docker start cmp-rd02-reference-tunnel cmp-rd02-app-tunnel`로 시작합니다.
재시작 후 아래 명령으로 새 주소를 확인하고 위 표를 갱신합니다.

```powershell
foreach ($cmpTunnel in @('cmp-rd02-reference-tunnel', 'cmp-rd02-app-tunnel')) {
  $cmpAddress = docker logs $cmpTunnel 2>&1 |
    Select-String -AllMatches 'https://[a-z0-9-]+\.trycloudflare\.com' |
    ForEach-Object { $_.Matches.Value } | Select-Object -Last 1
  Write-Output "$cmpTunnel : $cmpAddress"
}
```

새 환경에서 컨테이너가 없을 때만 생성합니다. 시안 서버는 아래 원본 안내의 `8767`,
실제 앱은 API proxy를 설정한 Vite preview의 `4174`를 사용합니다.
Docker에서 접근하도록 preview는 `--host 0.0.0.0 --port 4174 --strictPort`로 실행합니다.

```powershell
docker run -d --name cmp-rd02-reference-tunnel cloudflare/cloudflared:latest tunnel --no-autoupdate --url http://host.docker.internal:8767

### 기존 Material에서 solver card 받기

`재료 검색 → 결과 비교 → 재료 상세 → 솔버 카드 → 미리보기/다운로드`

1. `/materials`에서 이름 또는 grade로 검색하거나 Browse Tree를 엽니다.
2. 결과와 상세에서 물성, 곡선, 관련 재료를 확인합니다.
3. **CAE Cards**에서 사용할 카드를 미리 본 뒤 내려받습니다.
4. 카드가 아직 없으면 선택한 재료 문맥을 유지한 채 Modeling으로 이동합니다.

# Fixture 안내

이 폴더에는 테스트와 형식 검증을 같은 입력으로 다시 실행하기 위한 고정 자료가 있습니다. 생산
데이터의 보관소는 아닙니다. 승인된 공개 측정 자료는 라이선스와 출처가 명확하고 운영 입력으로
승격되지 않는 경우에만 `public/`에 원본 archive를 보존합니다.

- **fixture**는 특정 동작을 매번 같은 조건에서 확인할 수 있도록 저장한 예제 입력과 기대값입니다.
- **manifest**는 fixture의 출처, 관리 주체, 사용 조건, 기밀 등급, 파일 지문을 기록한 설명서입니다.
  파일 지문(`digest`)은 내용이 바뀌었는지 확인하는 값입니다.
- **schema**는 데이터에 어떤 필드가 있고 각 필드가 어떤 형식이어야 하는지 적은 규칙입니다.

## 어디서 시작하나

먼저 하려는 작업에 맞는 상세 안내를 하나 고른 뒤, 그 문서가 가리키는 파일과 소비 테스트를
확인합니다. 세 디렉터리는 서로 다른 책임을 가집니다.

| 작업 | 열어 볼 문서 | 이 디렉터리의 역할 |
| --- | --- | --- |
| 계산이나 처리 결과를 재현하는 테스트를 고칠 때 | [합성 fixture 상세 안내](synthetic/README.md) | 실제 측정값이 아닌, 의도적으로 만든 반복 가능한 입력과 기대값을 둡니다. |
| fixture의 출처·소유자·라이선스·분류·파일 지문을 확인할 때 | [manifest 상세 안내](manifests/README.md) | fixture 내용과 분리된 추적 정보를 기록합니다. |
| 공개 점탄성·인장 측정 자료의 반복 검증을 실행할 때 | [manifest 상세 안내](manifests/README.md) | 공개 원본 archive와 각 member의 구조·단위·사용 가능 범위를 함께 검증합니다. |
| 여러 schema를 한 묶음으로 가져오는 외부 형식을 읽거나 정규화할 때 | [source-v2 상세 안내](schema-definition-bundle/source-v2/README.md) | 공개된 원본 형식이 제품의 내부 형식으로 어떻게 들어오는지 검증하는 예시입니다. 현재 내부 bundle contract에 그대로 넣어 성공해야 하는 정상 예제는 아닙니다. |

권장 순서는 `이 안내 → 해당 상세 README → 정확한 fixture와 manifest → 실제 소비 코드와 테스트`입니다.
하위 README가 가진 파일 목록이나 긴 회귀 조건은 이 문서에 복사하지 않습니다.

## 실제로 어디서 쓰나

- [metal hardening fixture 검사](../tests/unit/test_metal_hardening_reference_fixture.py)는 합성 JSON과
  manifest를 함께 읽어 파일 지문, 출처와 기준값을 확인합니다.
- [tensile 처리 결과 검사](../tests/unit/test_common_processing_output.py)와
  [처리 방법 검사](../tests/unit/test_metal_processing_methods.py)는 합성 tensile fixture를 직접
  읽어 반복 가능한 처리 결과를 확인합니다.
- [source-v2 adapter 검사](../tests/unit/test_schema_definition_source_adapter.py)는 source-v2 전체를
  읽어 [제품의 schema source 정규화 코드](../backend/src/cmp/modules/catalog/domain/schema_sources.py)에
  전달합니다. 제품 코드는 저장소 fixture 경로를 직접 읽는 것이 아니라, 같은 형식으로 들어온 입력을
  처리합니다.

대표 검사는 다음과 같습니다.

```powershell
uv run pytest tests/unit/test_metal_hardening_reference_fixture.py
uv run pytest tests/unit/test_common_processing_output.py tests/unit/test_metal_processing_methods.py
uv run pytest tests/unit/test_schema_definition_source_adapter.py
uv run pytest tests/contracts/test_contracts.py::test_metal_fit_reference_assets_are_explicitly_lf_only
```

문서의 분류와 링크, 저장소 지도가 맞는지는 `uv run cmp-check-user-guide --root .`로 확인합니다.

## 사용 경계와 중단 기준

계산 기대값에는 합성한 비기밀·비운영 자료만 추가합니다. 공개 원본 측정 fixture는 정확한 활성
범위가 승인되고 재배포 라이선스가 확인된 자료만 허용하며, `public_reference_non_production` 분류와
원본 단위·출처를 유지합니다. 고객·공급자 자료와 기밀 자료는 fixture로 넣지 않습니다. 공개 측정값은
생산 표준, 재료 모델이나 검증 기준을 결정하지 않으며, 누락된 물성이나 단위를 보정해서도 안 됩니다.
고정된 archive를 바꿔야 한다면 기존 파일을 덮어쓰지 말고 승인된 새 버전을 추가합니다.

활성 이슈·요구사항·contract·상세 README·manifest·소비 코드나 테스트가 서로 다른 내용을 말하면
작업을 멈춥니다. 특히 manifest의 경로·분류·파일 지문이 fixture와 다르거나 source-v2를 현재
canonical contract의 정상 예제로 취급해야 하는 상황이면 임의로 파일을 고치지 않습니다. 충돌한
경로와 ID, 확인한 동작을 기록하고 제품 소유자 지시나 활성 이슈에서 해결합니다.

File: fixtures/public/nist-srm-2491-dma-table-9-v1.csv
temperature_c,angular_frequency_rad_per_s,storage_modulus_pa,storage_standard_uncertainty_pa,storage_model_pa,loss_modulus_pa,loss_standard_uncertainty_pa,loss_model_pa
0.0,0.1000,2.950,0.490,2.881,148.182,1.954,148.410
0.0,0.1585,7.275,0.770,7.210,233.995,3.098,234.696
0.0,0.2512,17.712,1.219,17.401,368.530,4.857,370.919
0.0,0.3981,40.890,1.950,40.436,577.815,7.628,583.408
0.0,0.6310,90.429,3.166,90.304,897.811,11.847,909.429
0.0,1.000,193.601,5.209,193.468,1381.229,18.186,1399.122
0.0,1.585,395.886,8.735,396.909,2092.364,27.354,2115.538
0.0,2.512,775.449,14.839,778.335,3104.602,40.338,3130.774
0.0,3.981,1448.818,24.859,1456.282,4491.832,58.320,4515.759
0.0,6.310,2579.152,40.937,2595.045,6301.695,80.911,6321.885
0.0,10.00,4359.395,65.297,4396.214,8526.568,108.350,8554.311
0.0,15.85,6978.222,99.718,7067.401,11079.910,140.203,11141.189
0.0,25.12,10589.670,145.360,10762.308,13797.660,173.685,13908.304
0.0,39.81,15240.340,202.590,15496.220,16433.310,206.047,16572.838
0.0,63.10,20890.950,270.563,21058.998,18743.830,236.976,18770.998
0.0,100.0,27364.350,347.318,26962.176,20409.260,262.108,20124.797
10.0,0.1000,1.813,0.396,1.756,118.479,1.585,118.464
10.0,0.1585,4.457,0.620,4.478,187.541,2.498,187.068
10.0,0.2512,11.127,0.978,11.029,295.930,3.943,295.900
10.0,0.3981,26.400,1.548,26.179,465.325,6.189,466.889
10.0,0.6310,59.747,2.499,59.776,727.025,9.657,731.793
10.0,1.000,130.639,4.062,131.072,1125.524,14.947,1134.638
10.0,1.585,275.150,6.801,275.487,1721.208,22.793,1733.040
10.0,2.512,553.661,11.425,554.016,2583.663,33.849,2596.742
10.0,3.981,1061.283,19.212,1064.097,3795.438,49.579,3801.024
10.0,6.310,1946.246,32.279,1948.477,5421.453,70.339,5412.683
10.0,10.00,3388.485,52.512,3395.303,7492.469,96.282,7467.077
10.0,15.85,5593.534,82.074,5620.094,9958.459,127.051,9938.026
10.0,25.12,8752.303,123.294,8820.804,12698.490,160.865,12707.183
10.0,39.81,12976.430,176.671,13103.341,15494.200,195.873,15544.683
10.0,63.10,18287.190,241.330,18390.023,18080.710,228.566,18116.973
10.0,100.0,24558.560,316.236,24340.110,20124.580,257.433,20033.027
20.0,0.1000,1.124,0.329,1.097,96.363,1.281,96.222
20.0,0.1585,2.879,0.506,2.847,152.274,2.006,151.564
20.0,0.2512,7.106,0.791,7.141,240.832,3.170,239.656
20.0,0.3981,17.235,1.266,17.280,379.259,5.025,378.826
20.0,0.6310,40.081,2.012,40.261,594.428,7.851,596.118
20.0,1.000,89.693,3.241,90.166,925.786,12.214,929.939
20.0,1.585,193.505,5.365,193.738,1425.961,18.780,1432.167
20.0,2.512,397.996,9.052,398.677,2164.056,28.539,2168.390
20.0,3.981,784.020,15.160,784.278,3215.321,42.021,3214.162
20.0,6.310,1474.124,25.628,1472.243,4665.235,60.606,4644.871
20.0,10.00,2636.350,42.140,2632.471,6559.541,84.326,6516.898
20.0,15.85,4477.057,67.303,4475.428,8901.251,113.483,8840.051
20.0,25.12,7208.341,103.568,7221.217,11592.120,147.185,11545.260
20.0,39.81,10985.710,151.846,11038.257,14463.130,182.612,14456.767
20.0,63.10,15897.750,213.255,15955.934,17257.780,217.777,17284.037
20.0,100.0,21872.700,285.615,21771.542,19602.820,249.575,19647.696
30.0,0.1000,0.704,0.274,0.702,79.283,1.058,79.417
30.0,0.1585,1.806,0.426,1.850,125.640,1.691,124.676
30.0,0.2512,4.566,0.658,4.719,198.620,2.652,196.878
30.0,0.3981,11.402,1.032,11.620,313.660,4.155,311.418
30.0,0.6310,27.424,1.644,27.579,492.782,6.506,491.366
30.0,1.000,62.974,2.644,62.967,770.069,10.187,770.141
30.0,1.585,138.099,4.305,138.054,1192.843,15.703,1194.059
30.0,2.512,289.962,7.202,290.132,1820.693,24.419,1823.727
30.0,3.981,584.545,12.121,583.396,2737.736,36.009,2732.463
30.0,6.310,1125.264,20.483,1120.394,4022.379,52.497,3999.431
30.0,10.00,2065.874,34.245,2051.307,5745.912,74.425,5694.785
30.0,15.85,3598.061,55.659,3574.014,7935.413,102.212,7855.554
30.0,25.12,5946.615,87.105,5915.145,10537.330,134.138,10454.067
30.0,39.81,9300.265,130.976,9282.550,13418.020,170.233,13365.526
30.0,63.10,13793.150,187.747,13787.303,16330.680,206.908,16348.096
30.0,100.0,19435.980,256.068,19347.070,18938.980,240.268,19050.859
40.0,0.1000,0.451,0.233,0.459,66.056,0.878,66.517
40.0,0.1585,1.239,0.356,1.228,104.538,1.404,104.006
40.0,0.2512,3.126,0.553,3.179,165.513,2.208,163.889
40.0,0.3981,7.772,0.861,7.955,261.608,3.499,259.174
40.0,0.6310,18.987,1.364,19.202,411.694,5.477,409.605
40.0,1.000,44.722,2.208,44.623,645.392,8.576,644.261
40.0,1.585,100.166,3.542,99.663,1004.058,13.332,1004.307
40.0,2.512,213.897,5.824,213.538,1544.708,20.520,1545.142
40.0,3.981,439.351,9.754,438.118,2339.770,31.047,2336.408
40.0,6.310,863.639,16.647,859.214,3472.576,45.757,3457.775
40.0,10.00,1621.117,28.005,1607.750,5026.861,65.801,4987.675
40.0,15.85,2891.034,46.226,2865.205,7051.731,91.546,6982.938
40.0,25.12,4896.067,73.814,4854.348,9531.251,122.467,9449.428
40.0,39.81,7845.696,113.010,7804.646,12365.630,157.806,12307.880
40.0,63.10,11915.750,165.161,11886.125,15341.240,194.639,15365.959
40.0,100.0,17188.690,230.921,17116.133,18149.890,230.413,18311.359
50.0,0.1000,0.301,0.201,0.306,55.410,0.743,56.466
50.0,0.1585,0.878,0.304,0.831,87.878,1.182,87.892
50.0,0.2512,2.103,0.467,2.181,138.912,1.858,138.114
50.0,0.3981,5.521,0.725,5.539,219.652,2.956,218.194
50.0,0.6310,13.536,1.147,13.580,346.292,4.605,345.104
50.0,1.000,32.173,1.815,32.076,544.440,7.247,544.186
50.0,1.585,72.720,2.935,72.869,850.075,11.219,851.964
50.0,2.512,159.061,4.789,158.934,1314.185,17.563,1318.742
50.0,3.981,332.501,7.979,332.197,2004.889,26.602,2009.762
50.0,6.310,665.395,13.608,664.205,3002.125,39.796,3003.065
50.0,10.00,1274.141,22.954,1268.084,4397.122,57.941,4381.333
50.0,15.85,2323.171,38.430,2307.524,6251.419,81.703,6215.185
50.0,25.12,4025.386,62.367,3994.987,8587.317,111.294,8536.837
50.0,39.81,6602.065,97.277,6568.469,11331.410,145.632,11306.238
50.0,63.10,10259.591,144.945,10237.887,14320.710,182.468,14378.240
50.0,100.0,15120.080,206.529,15099.672,17249.240,219.569,17484.194

File: fixtures/public/smp-shear-dma-283.15k-v1.csv
temperature_c,frequency_hz,storage_modulus_mpa,loss_modulus_mpa,shear_strain_percent,relative_humidity_percent
10,0.01,559.29,19.724,0.1,29.854
10,0.0178,566.06,16.325,0.1,29.891
10,0.0316,571.5,14.148,0.101,29.962
10,0.0562,576.17,12.695,0.101,29.918
10,0.1,580.34,11.676,0.101,29.99
10,0.178,584.29,10.878,0.101,30
10,0.316,587.92,10.682,0.101,30
10,0.562,591.35,10.264,0.101,30
10,1,594.75,10.265,0.101,30
10,1.78,598.88,10.425,0.101,30
10,3.16,602.26,10.631,0.101,30
10,5.62,606.83,10.543,0.101,30
10,10,611.01,10.019,0.1,29.9
